Repository: RodionovSA/RIDB

# RIDB - Refractive Index Database

A lightweight Python repository for storing and managing a custom refractive index database.

## Features
- Custom refractive index database for deposited and measured with ellipsometry thin films
- Contains methods to search materials, get refractive index, get epsilon, and etc. 
- Contains Lorentz model parameters for FDTD

## Usage
    import numpy as np
    import yaml
    import matplotlib.pyplot as plt

    from ridb import Material, RIDB

    ridb = RIDB() #init the DB
    available_mat = ridb.find_materials('formula:TiO2 source:E-beam evaporation', topk=2)
    TiO2 = ridb.get_material(available_mat[0])

    wvl = np.linspace(400, 800, 41) #create array of wvl
    n_TiO2 = TiO2.n(wvl, units='nm) # interpolate complex refractive index

    plt.figure()
    plt.plot(wvl, n_TiO2.real)
    plt.show()

File: materials/aSi_LPCVD_150nm_110824.yaml
name: aSi_LPCVD_150nm_110824
formula: aSi
source: LCPVD deposited amorphous Si. Fitting of ellipsometry data with amorphous model.
data:
  file: aSi_LPCVD_150nm_110824.npy
  columns: [wvl, n, k]
  shape: [161, 3]
  dtype: float32
  units:
    wvl: nm
  lorentz_params:
    range: [380, 820]
    eps_inf: 2.5
    lorentzians:
      l1: [20.40898578,2.94174914,0.00000000]
      l2: [4.10549939,2.20307980,0.30114016]
      l3: [3.12663420,3.81808498,0.00000000]
      l4: [2.08062955,3.78752404,0.00000000]
      l5: [6.70158211,2.38615435,0.30066193]
      l6: [2.25893956,2.63961043,0.05818005]
      l7: [16.24021720,3.37175672,0.00000000]
      l8: [15.57781803,3.49356825,0.00000000]
      l9: [2.23401037,2.00648125,0.29519859]
      l10: [0.87829115,1.78875259,0.27286280]
      l11: [26.49291411,5.06255402,0.00000000]
      l12: [11.47058335,2.56467108,0.27560510]

File: materials/aSi_LPCVD_200nm_110824.yaml
name: aSi_LPCVD_200nm_110824
formula: aSi
source: LCPVD deposited amorphous Si. Properties of this film are closer to polycrystalline Si.
  Fitting of ellipsometry data with amorphous model.
data:
  file: aSi_LPCVD_200nm_110824.npy
  columns: [wvl, n, k]
  shape: [161, 3]
  dtype: float32
  units:
    wvl: nm
  lorentz_params:
    range: [380, 820]
    eps_inf: 2.5
    lorentzians:
      l1: [30.52331066, 3.25301763, 0.0]
      l2: [2.72348979, 2.32989102, 0.46227726]
      l3: [16.68448280, 2.88080105, 0.01202802]
      l4: [0.62277151, 2.00017059, 0.43185986]
      l5: [33.60171951, 3.33552665, 0.0]
      l6: [20.65153868, 5.18657775, 0.0]
      l7: [4.40729732, 2.54754851, 0.31344620]
      l8: [2.02155165, 2.64195569, 0.11340009]
